Repository: kprodigi/IPINN

# IPINN — Physics-Informed Neural Networks for Crashworthiness
Forward prediction and inverse design of hexagonal composite ring structures under quasi-static crushing using three PINN architectures (DDNS, Soft-PINN, Hard-PINN), dual validation protocols, multi-start GP-BO inverse design with ill-posedness characterization, and weighted-sum multi-objective optimization.

## Key Features

- **Three-tier PINN hierarchy**: Data-driven (DDNS), soft physics constraint (Soft-PINN), and structurally enforced physics (Hard-PINN with F = dE/dd by construction)
- **Inverse design**: multi-start GP-BO with LC plausibility classifier penalty
- **Ill-posedness analysis**: Solution landscape mapping, multiplicity index, forward-map Jacobian with bifurcation detection, approximate inverse posterior with credible intervals
- **Multi-objective optimization**: Dense Pareto sweep with weighted-sum and Chebyshev scalarizations + dominance filtering
- **Dual validation**: Random 80/20 split + unseen-angle holdout
- **HPC parallel pipeline**: SLURM workflow with parallel GPU training stages

## Methodology

- **Hard-PINN**: single-output energy network; force is recovered exactly by autograd as F = dE/dd
- **Inverse objective**: J = fit_error + lambda * LC_penalty (matches manuscript Section 3.7.2)
- **Multi-start GP-BO**: N=5 restarts with different seeds for global optimality
- **Ill-posedness diagnostics**: Forward-map Jacobian identifies where dEA/dtheta or dIPF/dtheta change sign (bifurcation = non-uniqueness source)

# Paper tables

CSV tables that back every numerical result in the manuscript.

## Main tables (manuscript)

| File | Manuscript table | Contents |
|---|---|---|
| `Table1_forward_results.csv` | Table 1 | Forward-prediction metrics: Load R², Energy R², RMSE, MAE, conformal factors per approach |
| `Table2_statistical_tests.csv` | Table 2 | Welch t-tests between approaches with Bonferroni correction |
| `Table3_inverse_design.csv` | Table 3 | Inverse-design recovery: target vs recovered θ, residual error, multiplicity, posterior credible intervals |
| `Table4_model_complexity.csv` | Table 4 | Parameter counts and training time per approach |
| `Table5_per_LC_breakdown.csv` | Table 5 | LC1 vs LC2 split of forward metrics |
| `Table_optimizer_comparison.csv` | Table 6 | GP-BO inverse-design outcomes across the 5 strategic targets: best angle, selected LC, EA/IPF errors, delivered crashworthiness metrics, evaluation count, iterations-to-99%, and wall time |

## Verification and validation tables (manuscript Sections 5.4–5.7)

| File | Contents |
|---|---|
| `Table_inverse_verification.csv` | Off-grid round-trip targets (V1, V2) and the infeasibility probe (V3) with verdicts |
| `Table_forward_design_errors.csv` | Design-level EA/IPF accuracy of the deployed surrogate over all 12 experimental configurations |
| `Table_null_baseline_design_level.csv` | Model-free interpolation floor at the held-out angle |
| `Table_uncertainty_calibration.csv` | Curve-level split-conformal calibration: raw/corrected coverage and factors |
| `Table_ea_ipf_scalar_calibration.csv` | Design-level scalar calibration (z-scores of realised design errors vs ensemble σ) |
| `Table_physics_verification.csv` | Thermodynamic-consistency residuals per approach |
| `Table_physical_plausibility_audit.csv` | Plausibility audit of all 1,002 design-sweep evaluations (zero violations) |
| `Table_design_variance_decomposition.csv` | Exact ANOVA attribution of design-metric variance to θ, LC, and interaction |
| `Table_inverse_design_explanation.csv` | Per-target decomposition of the inverse objective at the optimum |

## Supplementary tables

| File | Contents |
|---|---|
| `Table_inverse_robustness.csv` | Multi-seed robustness sweep on the inverse search (5 seeds × 5 restarts per target) |
| `Table_compute_reproducibility_budget.csv` | Per-stage compute budget, training times, evaluation counts |
| `Table_pareto_chebyshev.csv` | Pareto sweep results under the Chebyshev scalarisation |
| `Table_pareto_dominance.csv` | Non-dominated subset of the dense surrogate landscape |

## Mechanics-analysis tables (data-only, `scripts/mechanics_analysis.py`)

| File | Contents |
|---|---|
| `Table_crush_mode_signatures.csv` | Per-specimen crush signatures: stiffness, plateau force, densification onset, CFE, oscillation |
| `Table_densification_kinematics.csv` | Candidate kinematic H(θ) fits per quantity and LC (LC2 plateau: sinθ·cosθ, R² = 0.947) |
| `Table_master_curve_collapse.csv` | Pairwise curve dispersion under raw vs mechanics normalisations |

## Per-approach forward results

| File | Approach |
|---|---|
| `forward_ddns_results.json` | DDNS — per-member R², ensemble metrics, cfg |
| `forward_soft_results.json` | Soft-PINN — same |
| `forward_hard_results.json` | Hard-PINN — same |

These match the headline figures reported in `Table1_forward_results.csv`
and provide the per-member breakdown for reviewers verifying the
ensemble statistics.

File: paper/tables/Table_crush_mode_signatures.csv
LC,Angle_deg,IPF_kN,IPF_loc_mm,F_plateau_kN,d_dens_mm,CFE,oscillation_norm,k0_kN_per_mm,d_max_mm
LC1,45.0,0.47,17.72,0.45,,0.7232,0.0525,0.0297,92.0
LC1,50.0,0.5,18.73,0.46,,0.6776,0.0567,0.0387,92.0
LC1,55.0,0.44,10.6,0.38,,0.643,0.0624,0.0336,92.0
LC1,60.0,0.68,11.85,0.55,,0.5558,0.0648,0.0664,80.0
LC1,65.0,0.59,13.85,0.43,,0.5447,0.0692,0.0484,92.0
LC1,70.0,0.77,11.48,0.57,,0.5238,0.0718,0.0971,92.0
LC2,45.0,0.27,7.48,0.36,,1.0496,0.0551,0.0217,130.0
LC2,50.0,0.45,24.61,0.4,,0.7109,0.0535,0.0244,130.0
LC2,55.0,0.78,74.11,0.39,70.36,0.709,0.06,0.0212,130.0
LC2,60.0,0.5,24.86,0.46,78.38,0.9262,0.0659,0.0347,130.0
LC2,65.0,0.54,32.86,0.51,,0.7542,0.0493,0.034,130.0
LC2,70.0,0.81,17.99,0.68,60.99,0.9387,0.0674,0.0386,130.0

File: paper/tables/Table_forward_design_errors.csv
Angle_deg,LC,EA@80mm_exp_J,EA@80mm_pred_J,EA_pred_std_J,EA_error_pct,IPF_exp_kN,IPF_pred_kN,IPF_pred_std_kN,IPF_error_pct
45,LC1,28.34,28.42,0.12,0.26,0.468,0.468,0.002,0.13
50,LC1,28.17,27.20,0.34,3.45,0.490,0.471,0.006,3.82
55,LC1,23.41,24.96,0.55,6.60,0.440,0.475,0.022,7.97
60,LC1,30.24,27.30,1.01,9.72,0.672,0.553,0.037,17.62
65,LC1,26.62,27.54,0.44,3.46,0.580,0.587,0.014,1.29
70,LC1,33.81,33.54,0.18,0.81,0.768,0.761,0.008,1.01
45,LC2,25.17,24.94,0.12,0.92,0.390,0.386,0.004,1.02
50,LC2,28.78,30.07,0.45,4.47,0.448,0.430,0.008,4.02
55,LC2,34.14,33.22,0.36,2.70,0.772,0.857,0.120,11.12
60,LC2,37.90,36.68,0.36,3.22,0.490,0.526,0.122,7.34
65,LC2,37.12,41.55,1.26,11.95,0.539,0.586,0.047,8.64
70,LC2,63.40,60.41,0.55,4.72,0.810,0.769,0.008,5.08
MAPE_LC1,LC1,,,,4.05,,,,5.31
MAPE_LC2,LC2,,,,4.66,,,,6.20
MAPE_ALL,ALL,,,,4.36,,,,5.75
